Repository: HorieMs/StrColor

File: data/nk/TiO2_spc.nk
; Refractive index spectrum of a titanium dioxide film
; prepared with a Denton Vacuum Discovery 550 Sputtering System
; Q. Wang,  NIST, December 2014
;
; Sputter process conditions:
; RF power:    400 W
; Ar flow:     50 cm^3/s
; Ar pressure: 7 mTorr (1 Pa)
;
; lambda/nm    n       k
300.600 	3.081960 	0.754770 
302.200 	3.104280 	0.732950 
303.800 	3.123150 	0.707340 
305.400 	3.137840 	0.679100 
307.000 	3.147990 	0.650000 
308.600 	3.154500 	0.621910 
310.200 	3.159510 	0.595300 
311.800 	3.164010 	0.568840 
313.400 	3.167390 	0.541510 
315.000 	3.168740 	0.513680 
316.500 	3.168040 	0.486110 
318.100 	3.165800 	0.459150 
319.700 	3.162340 	0.432660 
321.300 	3.157650 	0.406490 
322.900 	3.151620 	0.380690 
324.500 	3.144220 	0.355410 
326.100 	3.135440 	0.330800 
327.700 	3.125320 	0.307140 
329.300 	3.114090 	0.284670 
330.900 	3.102140 	0.263490 
332.500 	3.089750 	0.243420 
334.100 	3.077000 	0.224280 
335.600 	3.063880 	0.205930 
337.200 	3.050370 	0.188320 
338.800 	3.036360 	0.171360 
340.400 	3.021680 	0.155220 
342.000 	3.006350 	0.140170 
343.600 	2.990630 	0.126470 
345.200 	2.974950 	0.114080 
346.800 	2.959490 	0.102740 
348.400 	2.944250 	0.092210 
350.000 	2.929070 	0.082430 
351.600 	2.913950 	0.073510 
353.200 	2.898980 	0.065540 
354.700 	2.884400 	0.058480 
356.300 	2.870320 	0.052170 
357.900 	2.856780 	0.046410 
359.500 	2.843700 	0.041070 
361.100 	2.831020 	0.036110 
362.700 	2.818720 	0.031520 
364.300 	2.806840 	0.027230 
365.900 	2.795410 	0.023120 
367.500 	2.784330 	0.019000 
369.100 	2.773360 	0.014700 
370.700 	2.762040 	0.010320 
372.300 	2.750190 	0.006330 
373.800 	2.737930 	0.003190 
375.400 	2.725740 	0.001250 
377.000 	2.714200 	0.000320 
378.600 	2.703510 	0.000030 
380.200 	2.693690 	0.000000 
381.800 	2.684540 	0.000000 
383.400 	2.675890 	0.000000 
385.000 	2.667650 	0.000000 
386.600 	2.659770 	0.000000 
388.200 	2.652210 	0.000000 
389.800 	2.644940 	0.000000 
391.400 	2.637930 	0.000000 
393.000 	2.631170 	0.000000 
394.500 	2.624630 	0.000000 
396.100 	2.618300 	0.000000 
397.700 	2.612170 	0.000000 
399.300 	2.606230 	0.000000 
400.900 	2.600460 	0.000000 
402.500 	2.594850 	0.000000 
404.100 	2.589400 	0.000000 
405.700 	2.584100 	0.000000 
407.300 	2.578940 	0.000000 
408.900 	2.573910 	0.000000 
410.500 	2.569010 	0.000000 
412.100 	2.564230 	0.000000 
413.700 	2.559570 	0.000000 
415.200 	2.555030 	0.000000 
416.800 	2.550580 	0.000000 
418.400 	2.546250 	0.000000 
420.000 	2.542010 	0.000000 
421.600 	2.537870 	0.000000 
423.200 	2.533820 	0.000000 
424.800 	2.529860 	0.000000 
426.400 	2.525980 	0.000000 
428.000 	2.522180 	0.000000 
429.600 	2.518470 	0.000000 
431.200 	2.514830 	0.000000 
432.800 	2.511270 	0.000000 
434.400 	2.507780 	0.000000 
435.900 	2.504360 	0.000000 
437.500 	2.501000 	0.000000 
439.100 	2.497710 	0.000000 
440.700 	2.494490 	0.000000 
442.300 	2.491320 	0.000000 
443.900 	2.488220 	0.000000 
445.500 	2.485170 	0.000000 
447.100 	2.482180 	0.000000 
448.700 	2.479240 	0.000000 
450.300 	2.476360 	0.000000 
451.900 	2.473530 	0.000000 
453.500 	2.470740 	0.000000 
455.100 	2.468010 	0.000000 
456.600 	2.465320 	0.000000 
458.200 	2.462690 	0.000000 
459.800 	2.460090 	0.000000 
461.400 	2.457540 	0.000000 
463.000 	2.455030 	0.000000 
464.600 	2.452560 	0.000000 
466.200 	2.450140 	0.000000 
467.800 	2.447750 	0.000000 
469.400 	2.445400 	0.000000 
471.000 	2.443090 	0.000000 
472.600 	2.440820 	0.000000 
474.200 	2.438580 	0.000000 
475.800 	2.436380 	0.000000 
477.300 	2.434210 	0.000000 
478.900 	2.432070 	0.000000 
480.500 	2.429970 	0.000000 
482.100 	2.427900 	0.000000 
483.700 	2.425860 	0.000000 
485.300 	2.423850 	0.000000 
486.900 	2.421870 	0.000000 
488.500 	2.419920 	0.000000 
490.100 	2.418000 	0.000000 
491.700 	2.416100 	0.000000 
493.300 	2.414240 	0.000000 
494.900 	2.412400 	0.000000 
496.400 	2.410580 	0.000000 
498.000 	2.408800 	0.000000 
499.600 	2.407030 	0.000000 
501.200 	2.405290 	0.000000 
502.800 	2.403580 	0.000000 
504.400 	2.401890 	0.000000 
506.000 	2.400220 	0.000000 
507.600 	2.398570 	0.000000 
509.200 	2.396950 	0.000000 
510.800 	2.395350 	0.000000 
512.400 	2.393770 	0.000000 
514.000 	2.392210 	0.000000 
515.500 	2.390670 	0.000000 
517.100 	2.389150 	0.000000 
518.700 	2.387660 	0.000000 
520.300 	2.386180 	0.000000 
521.900 	2.384710 	0.000000 
523.500 	2.383270 	0.000000 
525.100 	2.381850 	0.000000 
526.700 	2.380440 	0.000000 
528.300 	2.379060 	0.000000 
529.900 	2.377690 	0.000000 
531.500 	2.376330 	0.000000 
533.000 	2.375000 	0.000000 
534.600 	2.373680 	0.000000 
536.200 	2.372370 	0.000000 
537.800 	2.371080 	0.000000 
539.400 	2.369810 	0.000000 
541.000 	2.368550 	0.000000 
542.600 	2.367310 	0.000000 
544.200 	2.366080 	0.000000 
545.800 	2.364870 	0.000000 
547.400 	2.363670 	0.000000 
549.000 	2.362490 	0.000000 
550.500 	2.361320 	0.000000 
552.100 	2.360160 	0.000000 
553.700 	2.359010 	0.000000 
555.300 	2.357880 	0.000000 
556.900 	2.356770 	0.000000 
558.500 	2.355660 	0.000000 
560.100 	2.354570 	0.000000 
561.700 	2.353490 	0.000000 
563.300 	2.352420 	0.000000 
564.900 	2.351360 	0.000000 
566.400 	2.350320 	0.000000 
568.000 	2.349290 	0.000000 
569.600 	2.348260 	0.000000 
571.200 	2.347250 	0.000000 
572.800 	2.346250 	0.000000 
574.400 	2.345260 	0.000000 
576.000 	2.344290 	0.000000 
577.600 	2.343320 	0.000000 
579.200 	2.342360 	0.000000 
580.800 	2.341410 	0.000000 
582.300 	2.340480 	0.000000 
583.900 	2.339550 	0.000000 
585.500 	2.338630 	0.000000 
587.100 	2.337720 	0.000000 
588.700 	2.336830 	0.000000 
590.300 	2.335940 	0.000000 
591.900 	2.335060 	0.000000 
593.500 	2.334190 	0.000000 
595.100 	2.333320 	0.000000 
596.600 	2.332470 	0.000000 
598.200 	2.331630 	0.000000 
599.800 	2.330790 	0.000000 
601.400 	2.329960 	0.000000 
603.000 	2.329140 	0.000000 
604.600 	2.328330 	0.000000 
606.200 	2.327530 	0.000000 
607.800 	2.326730 	0.000000 
609.400 	2.325950 	0.000000 
610.900 	2.325170 	0.000000 
612.500 	2.324390 	0.000000 
614.100 	2.323630 	0.000000 
615.700 	2.322870 	0.000000 
617.300 	2.322120 	0.000000 
618.900 	2.321380 	0.000000 
620.500 	2.320650 	0.000000 
622.100 	2.319920 	0.000000 
623.700 	2.319200 	0.000000 
625.200 	2.318480 	0.000000 
626.800 	2.317770 	0.000000 
628.400 	2.317070 	0.000000 
630.000 	2.316380 	0.000000 
631.600 	2.315690 	0.000000 
633.200 	2.315010 	0.000000 
634.800 	2.314330 	0.000000 
636.400 	2.313660 	0.000000 
637.900 	2.313000 	0.000000 
639.500 	2.312350 	0.000000 
641.100 	2.311690 	0.000000 
642.700 	2.311050 	0.000000 
644.300 	2.310410 	0.000000 
645.900 	2.309780 	0.000000 
647.500 	2.309150 	0.000000 
649.100 	2.308530 	0.000000 
650.600 	2.307910 	0.000000 
652.200 	2.307300 	0.000000 
653.800 	2.306690 	0.000000 
655.400 	2.306090 	0.000000 
657.000 	2.305500 	0.000000 
658.600 	2.304910 	0.000000 
660.200 	2.304320 	0.000000 
661.700 	2.303750 	0.000000 
663.300 	2.303170 	0.000000 
664.900 	2.302600 	0.000000 
666.500 	2.302040 	0.000000 
668.100 	2.301480 	0.000000 
669.700 	2.300920 	0.000000 
671.300 	2.300370 	0.000000 
672.800 	2.299830 	0.000000 
674.400 	2.299290 	0.000000 
676.000 	2.298750 	0.000000 
677.600 	2.298220 	0.000000 
679.200 	2.297690 	0.000000 
680.800 	2.297170 	0.000000 
682.400 	2.296650 	0.000000 
683.900 	2.296140 	0.000000 
685.500 	2.295630 	0.000000 
687.100 	2.295120 	0.000000 
688.700 	2.294620 	0.000000 
690.300 	2.294120 	0.000000 
691.900 	2.293630 	0.000000 
693.400 	2.293140 	0.000000 
695.000 	2.292660 	0.000000 
696.600 	2.292170 	0.000000 
698.200 	2.291700 	0.000000 
699.800 	2.291220 	0.000000 
701.400 	2.290750 	0.000000 
703.000 	2.290290 	0.000000 
704.500 	2.289830 	0.000000 
706.100 	2.289370 	0.000000 
707.700 	2.288910 	0.000000 
709.300 	2.288460 	0.000000 
710.900 	2.288010 	0.000000 
712.500 	2.287570 	0.000000 
714.000 	2.287130 	0.000000 
715.600 	2.286690 	0.000000 
717.200 	2.286260 	0.000000 
718.800 	2.285830 	0.000000 
720.400 	2.285400 	0.000000 
722.000 	2.284980 	0.000000 
723.500 	2.284560 	0.000000 
725.100 	2.284140 	0.000000 
726.700 	2.283720 	0.000000 
728.300 	2.283310 	0.000000 
729.900 	2.282900 	0.000000 
731.400 	2.282500 	0.000000 
733.000 	2.282100 	0.000000 
734.600 	2.281700 	0.000000 
736.200 	2.281300 	0.000000 
737.800 	2.280910 	0.000000 
739.400 	2.280520 	0.000000 
740.900 	2.280140 	0.000000 
742.500 	2.279750 	0.000000 
744.100 	2.279370 	0.000000 
745.700 	2.278990 	0.000000 
747.300 	2.278620 	0.000000 
748.800 	2.278240 	0.000000 
750.400 	2.277870 	0.000000 
752.000 	2.277510 	0.000000 
753.600 	2.277140 	0.000000 
755.200 	2.276780 	0.000000 
756.700 	2.276420 	0.000000 
758.300 	2.276060 	0.000000 
759.900 	2.275710 	0.000000 
761.500 	2.275360 	0.000000 
763.100 	2.275010 	0.000000 
764.600 	2.274660 	0.000000 
766.200 	2.274320 	0.000000 
767.800 	2.273980 	0.000000 
769.400 	2.273640 	0.000000 
771.000 	2.273300 	0.000000 
772.500 	2.272970 	0.000000 
774.100 	2.272640 	0.000000 
775.700 	2.272300 	0.000000 
777.300 	2.271980 	0.000000 
778.900 	2.271650 	0.000000 
780.400 	2.271330 	0.000000 
782.000 	2.271010 	0.000000 
783.600 	2.270690 	0.000000 
785.200 	2.270380 	0.000000 
786.800 	2.270060 	0.000000 
788.300 	2.269750 	0.000000 
789.900 	2.269440 	0.000000 
791.500 	2.269130 	0.000000 
793.100 	2.268830 	0.000000 
794.600 	2.268520 	0.000000 
796.200 	2.268220 	0.000000 
797.800 	2.267920 	0.000000 
799.400 	2.267620 	0.000000 
801.000 	2.267330 	0.000000 
802.500 	2.267040 	0.000000 
804.100 	2.266750 	0.000000 
805.700 	2.266460 	0.000000 
807.300 	2.266170 	0.000000 
808.800 	2.265880 	0.000000 
810.400 	2.265600 	0.000000 
812.000 	2.265320 	0.000000 
813.600 	2.265040 	0.000000 
815.100 	2.264760 	0.000000 
816.700 	2.264490 	0.000000 
818.300 	2.264210 	0.000000 
819.900 	2.263940 	0.000000 
821.400 	2.263670 	0.000000 
823.000 	2.263400 	0.000000 
824.600 	2.263130 	0.000000 
826.200 	2.262870 	0.000000 
827.700 	2.262600 	0.000000 
829.300 	2.262340 	0.000000 
830.900 	2.262080 	0.000000 
832.500 	2.261820 	0.000000 
834.000 	2.261560 	0.000000 
835.600 	2.261310 	0.000000 
837.200 	2.261050 	0.000000 
838.800 	2.260800 	0.000000 
840.300 	2.260550 	0.000000 
841.900 	2.260300 	0.000000 
843.500 	2.260060 	0.000000 
845.100 	2.259810 	0.000000 
846.600 	2.259570 	0.000000 
848.200 	2.259320 	0.000000 
849.800 	2.259080 	0.000000 
851.300 	2.258840 	0.000000 
852.900 	2.258600 	0.000000 
854.500 	2.258370 	0.000000 
856.100 	2.258130 	0.000000 
857.600 	2.257900 	0.000000 
859.200 	2.257670 	0.000000 
860.800 	2.257440 	0.000000 
862.400 	2.257200 	0.000000 
863.900 	2.256980 	0.000000 
865.500 	2.256750 	0.000000 
867.100 	2.256530 	0.000000 
868.600 	2.256300 	0.000000 
870.200 	2.256080 	0.000000 
871.800 	2.255860 	0.000000 
873.300 	2.255640 	0.000000 
874.900 	2.255420 	0.000000 
876.500 	2.255200 	0.000000 
878.100 	2.254990 	0.000000 
879.600 	2.254770 	0.000000 
881.200 	2.254560 	0.000000 
882.800 	2.254350 	0.000000 
884.300 	2.254140 	0.000000 
885.900 	2.253930 	0.000000 
887.500 	2.253720 	0.000000 
889.000 	2.253510 	0.000000 
890.600 	2.253310 	0.000000 
892.200 	2.253100 	0.000000 
893.800 	2.252900 	0.000000 
895.300 	2.252700 	0.000000 
896.900 	2.252490 	0.000000 
898.500 	2.252300 	0.000000 
900.000 	2.252100 	0.000000 
901.600 	2.251900 	0.000000 
903.200 	2.251700 	0.000000 
904.700 	2.251510 	0.000000 
906.300 	2.251310 	0.000000 
907.900 	2.251120 	0.000000 
909.400 	2.250930 	0.000000 
911.000 	2.250740 	0.000000 
912.600 	2.250550 	0.000000 
914.100 	2.250360 	0.000000 
915.700 	2.250170 	0.000000 
917.300 	2.249990 	0.000000 
918.800 	2.249800 	0.000000 
920.400 	2.249620 	0.000000 
922.000 	2.249430 	0.000000 
923.500 	2.249250 	0.000000 
925.100 	2.249070 	0.000000 
926.700 	2.248890 	0.000000 
928.200 	2.248710 	0.000000 
929.800 	2.248530 	0.000000 
931.400 	2.248360 	0.000000 
932.900 	2.248180 	0.000000 
934.500 	2.248000 	0.000000 
936.000 	2.247830 	0.000000 
937.600 	2.247660 	0.000000 
939.200 	2.247480 	0.000000 
940.700 	2.247310 	0.000000 
942.300 	2.247140 	0.000000 
943.900 	2.246970 	0.000000 
945.400 	2.246810 	0.000000 
947.000 	2.246640 	0.000000 
948.600 	2.246470 	0.000000 
950.100 	2.246300 	0.000000 
951.700 	2.246140 	0.000000 
953.200 	2.245980 	0.000000 
954.800 	2.245810 	0.000000 
956.400 	2.245650 	0.000000 
957.900 	2.245490 	0.000000 
959.500 	2.245330 	0.000000 
961.000 	2.245170 	0.000000 
962.600 	2.245010 	0.000000 
964.200 	2.244850 	0.000000 
965.700 	2.244700 	0.000000 
967.300 	2.244540 	0.000000 
968.800 	2.244390 	0.000000 
970.400 	2.244230 	0.000000 
972.000 	2.244080 	0.000000 
973.500 	2.243920 	0.000000 
975.100 	2.243770 	0.000000 
976.600 	2.243620 	0.000000 
978.200 	2.243470 	0.000000 
979.800 	2.243320 	0.000000 
981.300 	2.243170 	0.000000 
982.900 	2.243020 	0.000000 
984.400 	2.242880 	0.000000 
986.000 	2.242730 	0.000000 
987.600 	2.242590 	0.000000 
989.100 	2.242440 	0.000000 
990.700 	2.242300 	0.000000 
992.200 	2.242150 	0.000000 
993.800 	2.242010 	0.000000 
995.300 	2.241870 	0.000000 
996.900 	2.241730 	0.000000 
998.500 	2.241590 	0.000000 
1011.800 	2.240410 	0.000000 
1015.200 	2.240120 	0.000000 
1018.600 	2.239830 	0.000000 
1022.000 	2.239550 	0.000000 
1025.400 	2.239270 	0.000000 
1028.800 	2.238990 	0.000000 
1032.200 	2.238710 	0.000000 
1035.600 	2.238440 	0.000000 
1039.000 	2.238170 	0.000000 
1042.400 	2.237900 	0.000000 
1045.800 	2.237630 	0.000000 
1049.200 	2.237370 	0.000000 
1052.600 	2.237110 	0.000000 
1056.000 	2.236860 	0.000000 
1059.400 	2.236600 	0.000000 
1062.800 	2.236350 	0.000000 
1066.200 	2.236100 	0.000000 
1069.600 	2.235850 	0.000000 
1073.000 	2.235610 	0.000000 
1076.400 	2.235370 	0.000000 
1079.800 	2.235130 	0.000000 
1083.200 	2.234890 	0.000000 
1086.600 	2.234660 	0.000000 
1090.000 	2.234430 	0.000000 
1093.400 	2.234200 	0.000000 
1096.800 	2.233970 	0.000000 
1100.200 	2.233740 	0.000000 
1103.600 	2.233520 	0.000000 
1107.000 	2.233300 	0.000000 
1110.400 	2.233080 	0.000000 
1113.800 	2.232860 	0.000000 
1117.300 	2.232650 	0.000000 
1120.700 	2.232440 	0.000000 
1124.100 	2.232230 	0.000000 
1127.500 	2.232020 	0.000000 
1130.900 	2.231810 	0.000000 
1134.300 	2.231610 	0.000000 
1137.700 	2.231400 	0.000000 
1141.100 	2.231200 	0.000000 
1144.500 	2.231000 	0.000000 
1147.900 	2.230810 	0.000000 
1151.400 	2.230610 	0.000000 
1154.800 	2.230420 	0.000000 
1158.200 	2.230220 	0.000000 
1161.600 	2.230030 	0.000000 
1165.000 	2.229850 	0.000000 
1168.400 	2.229660 	0.000000 
1171.800 	2.229470 	0.000000 
1175.300 	2.229290 	0.000000 
1178.700 	2.229110 	0.000000 
1182.100 	2.228930 	0.000000 
1185.500 	2.228750 	0.000000 
1188.900 	2.228580 	0.000000 
1192.300 	2.228400 	0.000000 
1195.800 	2.228230 	0.000000 
1199.200 	2.228050 	0.000000 
1202.600 	2.227880 	0.000000 
1206.000 	2.227710 	0.000000 
1209.400 	2.227550 	0.000000 
1212.900 	2.227380 	0.000000 
1216.300 	2.227220 	0.000000 
1219.700 	2.227050 	0.000000 
1223.100 	2.226890 	0.000000 
1226.500 	2.226730 	0.000000 
1230.000 	2.226570 	0.000000 
1233.400 	2.226410 	0.000000 
1236.800 	2.226260 	0.000000 
1240.200 	2.226100 	0.000000 
1243.700 	2.225950 	0.000000 
1247.100 	2.225800 	0.000000 
1250.500 	2.225650 	0.000000 
1253.900 	2.225500 	0.000000 
1257.400 	2.225350 	0.000000 
1260.800 	2.225200 	0.000000 
1264.200 	2.225060 	0.000000 
1267.600 	2.224910 	0.000000 
1271.100 	2.224770 	0.000000 
1274.500 	2.224630 	0.000000 
1277.900 	2.224480 	0.000000 
1281.400 	2.224340 	0.000000 
1284.800 	2.224200 	0.000000 
1288.200 	2.224070 	0.000000 
1291.600 	2.223930 	0.000000 
1295.100 	2.223790 	0.000000 
1298.500 	2.223660 	0.000000 
1301.900 	2.223530 	0.000000 
1305.400 	2.223400 	0.000000 
1308.800 	2.223260 	0.000000 
1312.200 	2.223130 	0.000000 
1315.700 	2.223010 	0.000000 
1319.100 	2.222880 	0.000000 
1322.500 	2.222750 	0.000000 
1326.000 	2.222620 	0.000000 
1329.400 	2.222500 	0.000000 
1332.900 	2.222370 	0.000000 
1336.300 	2.222250 	0.000000 
1339.700 	2.222130 	0.000000 
1343.200 	2.222010 	0.000000 
1346.600 	2.221890 	0.000000 
1350.000 	2.221770 	0.000000 
1353.500 	2.221650 	0.000000 
1356.900 	2.221530 	0.000000 
1360.400 	2.221420 	0.000000 
1363.800 	2.221300 	0.000000 
1367.200 	2.221190 	0.000000 
1370.700 	2.221070 	0.000000 
1374.100 	2.220960 	0.000000 
1377.600 	2.220850 	0.000000 
1381.000 	2.220740 	0.000000 
1384.400 	2.220630 	0.000000 
1387.900 	2.220520 	0.000000 
1391.300 	2.220410 	0.000000 
1394.800 	2.220300 	0.000000 
1398.200 	2.220190 	0.000000
